Repository: fanfan20010121-netizen/tool-fault-diagnosis-agent

# tool-fault-diagnosis-agent
工业刀具故障诊断Agent:EfficientNet+RAG+LLM工具调用

File: data/manuals/硬质合金铣刀磨损类型识别与判废标准.md
# 硬质合金铣刀磨损类型识别与判废标准

## 1. 适用范围

本手册适用于数控铣削用硬质合金立铣刀、面铣刀（含涂层与非涂层刀片）的磨损类型识别、磨损量测量与判废判定。操作人员应在刀具出现异常时按本手册流程执行检查，并结合刀具管理系统记录决定继续使用、重磨或报废。

## 2. 常见磨损类型与识别特征

### 2.1 后刀面磨损（Flank Wear，VB）

**识别特征**：刀具后刀面靠近切削刃处出现宽度均匀的磨带，表面有细密摩擦痕迹，颜色发亮。后刀面磨损是铣刀最常见、最正常的磨损形式，随切削时间稳定增长。

**测量方法**：使用工具显微镜或带刻度放大镜，在磨损带中部（对应切削深度作用区域）测量磨带宽度 VB 值。测量时应避开刃口两端的热裂纹与崩刃区域。

**判废标准（参照 ISO 8688-2）**：
- 精加工：VB ≥ 0.3 mm，判废；
- 粗加工：VB ≥ 0.6 mm，判废；
- 未达判废值但磨损带出现异常加速增长时，应缩短检测周期。

### 2.2 前刀面月牙洼磨损（Crater Wear，KT）

**识别特征**：前刀面距主切削刃一定距离处出现椭圆形凹坑，坑内呈现金属光泽。月牙洼由切屑在前刀面的摩擦与扩散磨损引起，常见于高速切削塑性材料（钢、不锈钢）。

**判废标准**：月牙洼深度 KT ≥ 0.06 × 1.13 × 后刀面磨损 VB 对应值时判废；当月牙洼前沿距切削刃的剩余宽度小于 0.1 mm 时，刃口即将碎裂，应立即更换。

### 2.3 崩刃（Chipping）

**识别特征**：切削刃出现肉眼可见的缺口或碎裂，缺口尺寸可从小于 0.5 mm 的微崩到大块断裂。铣削为断续切削，刃口受周期性冲击，崩刃是铣刀主要的非正常失效形式。

**处理原则**：
- 微崩（缺口 ≤ 0.3 mm 且不影响表面质量）：可降速降进给观察使用，并记录；
- 明显崩刃（缺口 > 0.3 mm）或崩刃持续扩展：立即停机换刀，禁止继续切削；
- 刀体断裂、夹持部位受损：整支报废。

### 2.4 积屑瘤（Built-Up Edge，BUE）

**识别特征**：切削刃上粘附瘤状被加工材料，加工表面出现拉毛与尺寸波动。积屑瘤常见于中等偏低切削速度加工低碳钢、不锈钢、铝合金等塑性材料。

**处理原则**：积屑瘤不是刀具磨损，应先通过提高切削速度、增大前角、改善冷却润滑（含油雾或高压内冷）抑制其生成；若反复出现并导致刃口剥离，按崩刃处理流程评估刃口损伤。

### 2.5 涂层剥落（Coating Spalling）

**识别特征**：涂层刀具表面出现片状脱落的亮斑，露出底层硬质合金基体颜色。涂层剥落后基体磨损速度明显加快。

**处理原则**：剥落面积超过刃带宽度 1/3 或伴随基体裂纹时判废；局部轻微剥落可继续使用但需记录，并核查涂层牌号与被加工材料是否匹配。

### 2.6 热裂纹（Thermal Cracking）

**识别特征**：垂直于切削刃的细密龟裂，常见于铣削周期性冷热交替工况或冷却液断续供给。热裂纹会发展为崩刃。

**处理原则**：出现热裂纹的刀片应立即更换；确认冷却方式与刀具手册推荐一致（干切或充分冷却，避免半干半湿）。

## 3. 综合判废流程

1. 停机、断电，取下刀具并清洁刀体；
2. 目视检查有无崩刃、裂纹、刀体损伤，任一项成立即执行报废；
3. 测量后刀面 VB 值，与第 2.1 节判废标准比对；
4. 检查前刀面月牙洼与涂层状态，按对应标准判定；
5. 在刀具台账中记录：刀具编号、VB/KT 实测值、磨损类型、判废结论、剩余寿命评估；
6. 结论为"可继续使用"的刀具应标注检测日期，纳入下一次抽检计划。

## 4. 安全注意事项

- 必须在主轴完全停转并断电后拆装刀具；
- 搬运与检查时佩戴防割手套，防止刃口划伤；
- 报废刀具应敲断刃口或做明显标识，防止混用回流。
